Repository: squashpopayan-jpg/physicsailab

# ⚛️ PhysicsAILab.com

> **Laboratorios Virtuales de Física e Inteligencia Artificial**  
> Desarrollado por **Mg. Manuel Alejandro Obando**  
> *Ingeniero Físico · M.Sc. en Física de Materiales · Especialista en Inteligencia Artificial*  
> Docente del Departamento de Física — **Universidad del Cauca**

---

## 🔬 Descripción
PhysicsAILab es una plataforma educativa universitaria diseñada para transformar la enseñanza de la física a través de laboratorios virtuales interactivos, cuadernos computacionales y un canal de divulgación abierta creado por estudiantes universitarios.

## 🚀 Contenido de la Plataforma
- **Cuaderno Interactivo de Mecánica Clásica:** 18 capítulos interactivos con motores de cálculo en tiempo real.
- **Laboratorio Virtual de Transformadores (v2):** 24 bancos calibrados, modelado de saturación de Steinmetz, osciloscopio y contraseñas de evaluación.
- **Atlas Interactivo de Electromagnetismo:** Visualización de líneas de campo, flujo eléctrico y leyes de Maxwell.
- **Exploraciones en Física Cuántica Interactiva:** Simulación numérica de pozos de potencial, efecto túnel y función de onda.
- **Especialización Práctica en RETIE:** Aplicación normativa del Reglamento Técnico de Instalaciones Eléctricas.
- **Física del Deporte (Squash Sim):** Dinámica de impacto y termodinámica del balón en frontón.
- **Canal de Divulgación Estudiantil:** Más de 50 cómics ilustrados y 6 canales oficiales en Spotify creados por estudiantes de la Universidad del Cauca (Investigación publicada en *Revista Góndola*).

---

## 🛠️ Tecnologías
- HTML5 / CSS3 / JavaScript (Vanilla moderno, sin frameworks pesados)
- Canvas / WebGL / MathJax
- Node.js para servidor local y empaquetado de producción

---

© 2026 PhysicsAILab.com · Todos los derechos reservados.

File: material/1_cursos/materiales/src/chapters/08-traccion.html
<template class="chapter-src" data-id="traccion" data-num="8" data-title="Elasticidad y ensayo de tracción" data-part="Parte III · Comportamiento mecánico" data-short="Esfuerzo y deformación, ley de Hooke, coeficiente de Poisson y constantes elásticas, anelasticidad, la curva de tracción con fluencia, resistencia, ductilidad, resiliencia y tenacidad, esfuerzo verdadero, endurecimiento por deformación, dureza y factores de seguridad">
<p class="lead">El ensayo de tracción es el experimento más importante de la ingeniería de materiales: en unos minutos entrega la rigidez, la resistencia, la ductilidad y la tenacidad de un metal. Este capítulo enseña a obtener esas cantidades de la curva, a interpretarlas con los mecanismos del capítulo 2 y del 9, y a usarlas en un diseño con margen de seguridad.</p>

<section>
<h2>Esfuerzo y deformación</h2>
<p>Una probeta de sección inicial \(A_0\) y longitud calibrada \(l_0\) se estira con una fuerza \(F\). Para comparar materiales sin que importe el tamaño de la probeta se usan</p>
<div class="eq key" data-name="Esfuerzo y deformación de ingeniería">\[\sigma=\frac{F}{A_0},\qquad \varepsilon=\frac{l_i-l_0}{l_0}=\frac{\Delta l}{l_0}.\]</div>
<p>El esfuerzo se mide en pascales (en la práctica MPa = N/mm²) y la deformación es adimensional. Bajo cizalla, una fuerza \(F\) paralela a una cara de área \(A_0\) produce un esfuerzo cortante \(\tau=F/A_0\) y una deformación angular \(\gamma=\tan\theta\). Los ensayos de compresión y de torsión completan el cuadro; los de compresión importan para los materiales frágiles, que en tracción fallan sin dar información.</p>
</section>

<section>
<h2>Deformación elástica</h2>
<p>Para deformaciones pequeñas, la mayoría de los materiales responden de forma lineal y reversible: es la <span class="term">ley de Hooke</span>,</p>
<div class="eq key" data-name="Ley de Hooke">\[\sigma=E\,\varepsilon,\qquad \tau=G\,\gamma,\]</div>
<p>donde \(E\) es el módulo de Young y \(G\) el módulo de cizalla. Como vimos en el capítulo 2, el módulo refleja la curvatura del pozo de potencial: \(E\) es una propiedad de los enlaces, casi insensible a la microestructura. Un acero recocido y uno templado tienen el mismo \(E\) aunque su resistencia difiera en un factor de cinco. El módulo disminuye con la temperatura, porque el pozo se vuelve más ancho al aumentar la amplitud de vibración.</p>
<p>Al estirarse en \(z\), la probeta se contrae en \(x\) e \(y\). El <span class="term">coeficiente de Poisson</span> es</p>
<div class="eq">\[\nu=-\frac{\varepsilon_x}{\varepsilon_z}=-\frac{\varepsilon_y}{\varepsilon_z}.\]</div>
<p>En un material isótropo solo hay dos constantes elásticas independientes, ligadas por</p>
<div class="eq key" data-name="Constantes elásticas isótropas">\[E=2G(1+\nu)=3K(1-2\nu),\]</div>
<p>con \(K\) el módulo volumétrico. Como \(K\) debe ser positivo, \(\nu\le\tfrac12\); el límite \(\nu=\tfrac12\) corresponde a un material incompresible, como el caucho. Los metales tienen \(\nu\approx0.3\).</p>
<div class="tablewrap"><table>
<tr><th>Metal</th><th class="c">\(E\) (GPa)</th><th class="c">\(G\) (GPa)</th><th class="c">\(\nu\)</th></tr>
<tr><td>Aluminio</td><td class="c">69</td><td class="c">25</td><td class="c">0.33</td></tr>
<tr><td>Latón</td><td class="c">97</td><td class="c">37</td><td class="c">0.34</td></tr>
<tr><td>Cobre</td><td class="c">110</td><td class="c">46</td><td class="c">0.34</td></tr>
<tr><td>Magnesio</td><td class="c">45</td><td class="c">17</td><td class="c">0.29</td></tr>
<tr><td>Níquel</td><td class="c">207</td><td class="c">76</td><td class="c">0.31</td></tr>
<tr><td>Acero</td><td class="c">207</td><td class="c">83</td><td class="c">0.30</td></tr>
<tr><td>Titanio</td><td class="c">107</td><td class="c">45</td><td class="c">0.34</td></tr>
<tr><td>Tungsteno</td><td class="c">407</td><td class="c">160</td><td class="c">0.28</td></tr>
</table></div>
<p class="ctrl-note">Callister y Rethwisch (2018), tabla 6.1. Los valores medidos de \(G\) se apartan algo de \(E/2(1+\nu)\) porque los policristales reales no son perfectamente isótropos.</p>
<div class="sim" data-sim="elastic-constants" data-title="Contracción lateral, coeficiente de Poisson y cambio de volumen"></div>
<div class="sim-guide"><ul>
<li>Con \(\nu=0.5\) el volumen no cambia; con \(\nu=0\) (corcho, aproximadamente) la sección no se contrae.</li>
<li>Pruebe \(\nu\) negativo: los materiales <span class="term">auxéticos</span> (algunas espumas reentrantes) se ensanchan al estirarlos.</li>
</ul></div>
<div class="box ex"><h4>Alargamiento elástico</h4>
<p>Una barra de cobre de 305 mm se somete a 276 MPa. Si la deformación es elástica, ¿cuánto se alarga? (Callister, ej. 6.1.)</p>
<details><summary>Solución</summary><p>\(\Delta l=\sigma l_0/E=(276)(305)/110000=0.77\) mm.</p></details>
</div>
<div class="box ex"><h4>Carga a partir de la contracción lateral</h4>
<p>Un cilindro de latón de 10 mm de diámetro se tracciona a lo largo de su eje. ¿Qué carga reduce su diámetro en \(2.5\times10^{-3}\) mm, si la deformación es elástica? (\(\nu=0.34\), \(E=97\) GPa; Callister, ej. 6.2.)</p>
<details><summary>Solución</summary><p>\(\varepsilon_x=-2.5\times10^{-4}\); \(\varepsilon_z=-\varepsilon_x/\nu=7.35\times10^{-4}\); \(\sigma=E\varepsilon_z=71.3\) MPa; \(F=\sigma\pi d_0^2/4=5600\) N.</p></details>
</div>
<p>Algunos materiales tardan en alcanzar la deformación elástica: la deformación depende del tiempo además del esfuerzo. Es la <span class="term">anelasticidad</span>, despreciable en la mayoría de los metales pero importante en los polímeros, donde se llama viscoelasticidad (capítulo 18), y en el amortiguamiento interno de vibraciones.</p>
</section>

<section>
<h2>La curva de tracción</h2>
<p>Más allá de una deformación de alrededor de 0.005 en los metales, la deformación deja de ser recuperable: comienza la <span class="term">deformación plástica</span>, causada por el movimiento de dislocaciones (capítulo 9). La curva completa se lee así:</p>
<ul>
<li><b>Límite elástico (de fluencia)</b> \(\sigma_y\): como la transición suele ser gradual, se define con el criterio de la <span class="term">deformación permanente de 0.2 %</span>: se traza una recta paralela al tramo elástico desde \(\varepsilon=0.002\) y se toma su intersección con la curva. Algunos aceros muestran un <span class="term">punto de fluencia</span> superior e inferior seguido de una meseta (bandas de Lüders).</li>
<li><b>Resistencia a la tracción</b> \(\sigma_u\) (TS): el máximo de la curva de ingeniería. Hasta ese punto la deformación es uniforme; después se concentra en una <span class="term">estricción</span> o cuello, y la carga cae hasta la fractura.</li>
<li><b>Ductilidad</b>: el alargamiento porcentual a la fractura, \(\%EL=100(l_f-l_0)/l_0\), o la reducción de área, \(\%RA=100(A_0-A_f)/A_0\).</li>
<li><b>Resiliencia</b> \(U_r\): la energía elástica almacenada por unidad de volumen hasta la fluencia, \(U_r=\sigma_y^2/2E\) (área del triángulo elástico). Los resortes requieren alta resiliencia.</li>
<li><b>Tenacidad</b> (en tracción): la energía absorbida por unidad de volumen hasta la fractura, el área total bajo la curva. Combina resistencia y ductilidad.</li>
</ul>
<div class="sim" data-sim="tensile-test" data-title="Ensayo de tracción: curva de ingeniería, curva verdadera y propiedades"></div>
<div class="sim-guide"><ul>
<li>Corra el ensayo con el acero de bajo carbono y observe la meseta de fluencia, el endurecimiento y la estricción. El punto marcado UTS cae donde \(\varepsilon_{\text{verd}}\approx n\) (criterio de Considère).</li>
<li>Compare el acero 4340 revenido con el cobre recocido: el primero es diez veces más resistente; el segundo, cuatro veces más dúctil. ¿Cuál es más tenaz?</li>
<li>Active la curva verdadera: sigue subiendo después del máximo de ingeniería, porque el material sigue endureciéndose; la caída de la carga se debe solo a la reducción del área.</li>
<li>Descargue a mitad del ensayo: la recuperación es elástica, con pendiente \(E\), y queda una deformación permanente.</li>
</ul></div>
</section>

<section>
<h2>Esfuerzo y deformación verdaderos</h2>
<p>Una vez que la sección se reduce de forma apreciable, el esfuerzo de ingeniería subestima el que realmente soporta el material. Se definen el esfuerzo y la deformación verdaderos,</p>
<div class="eq key" data-name="Esfuerzo y deformación verdaderos">\[\sigma_v=\frac{F}{A_i},\qquad \varepsilon_v=\ln\frac{l_i}{l_0}=\int_{l_0}^{l_i}\frac{\dd l}{l},\]</div>
<p>y, como el volumen se conserva durante la deformación plástica (\(A_il_i=A_0l_0\)), mientras la deformación sea uniforme:</p>
<div class="eq">\[\sigma_v=\sigma(1+\varepsilon),\qquad \varepsilon_v=\ln(1+\varepsilon).\]</div>
<p>En muchos metales, el tramo plástico uniforme de la curva verdadera sigue la ley de Hollomon,</p>
<div class="eq key" data-name="Endurecimiento por deformación">\[\sigma_v=K\,\varepsilon_v^{\,n},\]</div>
<p>con \(n\) el <span class="term">exponente de endurecimiento por deformación</span> (0.1 a 0.5) y \(K\) el coeficiente de resistencia. La estricción empieza cuando el aumento de resistencia por endurecimiento ya no compensa la reducción de área, \(\dd(\sigma_vA)=0\); con \(\dd A/A=-\dd\varepsilon_v\) esto es el <span class="term">criterio de Considère</span>:</p>
<div class="eq">\[\frac{\dd\sigma_v}{\dd\varepsilon_v}=\sigma_v\quad\Longrightarrow\quad\varepsilon_{v,u}=n,\qquad \sigma_u=K\,n^n\ee^{-n}.\]</div>
<p>Un \(n\) alto significa una deformación uniforme grande antes de la estricción: es la propiedad que buscan las chapas para embutición profunda.</p>
<div class="tablewrap"><table>
<tr><th>Material</th><th class="c">\(n\)</th><th class="c">\(K\) (MPa)</th><th class="c">\(\sigma_u=Kn^n\ee^{-n}\) (MPa)</th></tr>
<tr><td>Acero de bajo carbono recocido</td><td class="c">0.21</td><td class="c">600</td><td class="c">350</td></tr>
<tr><td>Acero 4340 revenido a 315 °C</td><td class="c">0.12</td><td class="c">2650</td><td class="c">1822</td></tr>
<tr><td>Acero inoxidable 304 recocido</td><td class="c">0.44</td><td class="c">1400</td><td class="c">628</td></tr>
<tr><td>Cobre recocido</td><td class="c">0.44</td><td class="c">530</td><td class="c">238</td></tr>
<tr><td>Latón naval recocido</td><td class="c">0.21</td><td class="c">585</td><td class="c">342</td></tr>
<tr><td>Aluminio 2024-T3</td><td class="c">0.17</td><td class="c">780</td><td class="c">487</td></tr>
<tr><td>Magnesio AZ-31B recocido</td><td class="c">0.16</td><td class="c">450</td><td class="c">286</td></tr>
</table></div>
<p class="ctrl-note">\(n\) y \(K\): Callister y Rethwisch (2018), tabla 6.4. La última columna se calculó con Considère; el apéndice de validación la compara con las resistencias tabuladas (395, 1720, 515, 220 y 485 MPa): el acuerdo es de ±22 %, razonable para un modelo de dos parámetros.</p>
<div class="box ex"><h4>Exponente de endurecimiento</h4>
<p>Una aleación necesita un esfuerzo verdadero de 415 MPa para alcanzar una deformación verdadera de 0.10. Si \(K=1035\) MPa, ¿cuánto vale \(n\)?</p>
<details><summary>Solución</summary><p>\(n=\ln(415/1035)/\ln(0.10)=0.40\).</p></details>
</div>
</section>

<section>
<h2>Dureza</h2>
<p>La dureza es la resistencia a la deformación plástica localizada. Se mide presionando un indentador con una carga conocida y midiendo la huella:</p>
<ul>
<li><b>Brinell</b>: bola de 10 mm con 500–3000 kg. \(HB=\dfrac{2P}{\pi D\left(D-\sqrt{D^2-d^2}\right)}\) con \(d\) el diámetro de la huella.</li>
<li><b>Vickers</b>: pirámide de diamante de 136°. \(HV=1.854\,P/d_1^2\), con \(d_1\) la diagonal media en mm y \(P\) en kgf. Con cargas de gramos se convierte en microdureza (Knoop, Vickers), útil para fases individuales y recubrimientos.</li>
<li><b>Rockwell</b>: profundidad diferencial entre una carga menor y una mayor; escalas B (bola, metales blandos) y C (cono de diamante, aceros templados).</li>
</ul>
<p>Como la dureza y la resistencia miden el mismo fenómeno, están correlacionadas. Para aceros, fundiciones y latón, \(\sigma_u\ (\text{MPa})\approx3.45\,HB\). Un ensayo de dureza es casi no destructivo, barato y rápido, y por eso es el control de calidad más usado en la industria.</p>
<div class="sim" data-sim="hardness" data-title="Huellas de Brinell y Vickers y la correlación con la resistencia"></div>
<div class="sim-guide"><ul>
<li>Con 3000 kg y una huella Brinell de 4.0 mm se obtiene 229 HB, lo que corresponde a un acero de unos 790 MPa.</li>
<li>Reduzca la diagonal Vickers a la mitad: la dureza se cuadruplica.</li>
</ul></div>
</section>

<section>
<h2>Variabilidad y factores de seguridad</h2>
<p>Las propiedades medidas tienen dispersión: varía la composición entre coladas, la microestructura entre zonas de una misma pieza, el maquinado de la probeta y la calibración de la máquina. Se reportan la media \(\bar x\) y la desviación estándar \(s\) de varias probetas. A eso se suma la incertidumbre en las cargas de servicio. Por eso el diseño no usa \(\sigma_y\) directamente sino un <span class="term">esfuerzo de trabajo</span></p>
<div class="eq">\[\sigma_w=\frac{\sigma_y}{N},\qquad N=1.2\text{–}4,\]</div>
<p>donde \(N\) es el factor de seguridad, mayor cuanto más grave sea la falla y menos confiables los datos.</p>
<div class="sim" data-sim="design-scatter" data-title="Dispersión de probetas y factor de seguridad"></div>
<div class="sim-guide"><ul>
<li>Con dispersión del 5 % y \(N=2\), ninguna probeta queda por debajo del esfuerzo de trabajo. Con 20 % de dispersión y \(N=1.2\), algunas sí.</li>
<li>El diámetro mínimo de la barra crece como \(\sqrt N\): la seguridad tiene un costo en peso.</li>
</ul></div>
<div class="box ex"><h4>Diámetro de una barra</h4>
<p>Una barra de acero 1045 (\(\sigma_y=310\) MPa) debe soportar 220 000 N con \(N=2\). Calcule el diámetro (Callister, ej. 6.6).</p>
<details><summary>Solución</summary><p>\(\sigma_w=155\) MPa; \(d=\sqrt{4F/(\pi\sigma_w)}=\sqrt{4(220000)/(\pi\,155\times10^6)}=42.5\) mm.</p></details>
</div>
</section>

<section>
<h2>Problemas propuestos</h2>
<ol class="problems">
<li><span class="lvl">Básico</span>Un acero tiene \(\sigma_y=250\) MPa y \(E=207\) GPa. Calcule su resiliencia.
<details><summary>Respuesta</summary><p>\(U_r=\sigma_y^2/2E=0.151\) MJ/m³.</p></details></li>
<li><span class="lvl">Básico</span>Una probeta de 12.8 mm de diámetro se rompe con un diámetro de 10.7 mm en el cuello. Calcule \(\%RA\).
<details><summary>Respuesta</summary><p>\(\%RA=100(12.8^2-10.7^2)/12.8^2=30\) %.</p></details></li>
<li><span class="lvl">Intermedio</span>Para el acero de bajo carbono recocido (\(K=600\) MPa, \(n=0.21\)), calcule el esfuerzo verdadero y el de ingeniería al inicio de la estricción.
<details><summary>Respuesta</summary><p>\(\varepsilon_v=0.21\), \(\sigma_v=600(0.21)^{0.21}=432\) MPa; \(\varepsilon=\ee^{0.21}-1=0.234\), \(\sigma=432/1.234=350\) MPa.</p></details></li>
<li><span class="lvl">Intermedio</span>Con \(E=207\) GPa y \(\nu=0.30\), calcule \(G\) y \(K\) del acero.
<details><summary>Respuesta</summary><p>\(G=79.6\) GPa; \(K=172.5\) GPa.</p></details></li>
<li><span class="lvl">Intermedio</span>Una huella Vickers con 30 kgf mide 0.40 mm de diagonal. Calcule HV.
<details><summary>Respuesta</summary><p>\(HV=1.854(30)/0.40^2=348\).</p></details></li>
<li><span class="lvl">Avanzado</span>Demuestre que, con \(\sigma_v=K\varepsilon_v^n\), la carga \(F=\sigma_vA\) es máxima cuando \(\varepsilon_v=n\).
<details><summary>Respuesta</summary><p>\(F=K\varepsilon_v^nA_0\ee^{-\varepsilon_v}\) (conservación del volumen). \(\dd F/\dd\varepsilon_v=KA_0\ee^{-\varepsilon_v}\varepsilon_v^{n-1}(n-\varepsilon_v)=0\Rightarrow\varepsilon_v=n\).</p></details></li>
<li><span class="lvl">Avanzado</span>Un tirante de aluminio y otro de acero deben alargarse lo mismo bajo la misma carga y tener la misma longitud. ¿Cuál pesa menos? (\(E_{Al}=69\) GPa, \(\rho_{Al}=2.70\); \(E_{ac}=207\) GPa, \(\rho_{ac}=7.85\) g/cm³.)
<details><summary>Respuesta</summary><p>Misma rigidez \(EA/L\) ⇒ \(A\propto1/E\); masa \(\propto\rho A\propto\rho/E\). Al: 0.0391; acero: 0.0379. El acero es apenas 3 % más liviano: es el índice \(E/\rho\) del capítulo 1.</p></details></li>
</ol>
<div class="box note"><h4>Para profundizar</h4><p>Callister y Rethwisch (2018), cap. 6. G. E. Dieter, <em>Mechanical Metallurgy</em>, SI ed., McGraw-Hill, 1988, caps. 2 y 8. ASTM E8/E8M, <em>Standard Test Methods for Tension Testing of Metallic Materials</em>. ASTM E10 (Brinell), E18 (Rockwell) y E384 (microdureza).</p></div>
</section>
</template>

File: material/1_cursos/materiales/src/chapters/17-ceramicos.html
<template class="chapter-src" data-id="ceramicos" data-num="17" data-title="Cerámicos y vidrios" data-part="Parte V · Familias de materiales" data-short="Silicatos y formas del carbono, defectos con neutralidad eléctrica, resistencia a la flexión y efecto de la porosidad, estadística de Weibull, viscosidad de los vidrios, vidrio templado, sinterizado, cementos y cerámicos avanzados">
<p class="lead">Los cerámicos son los materiales más antiguos que el ser humano fabricó y algunos de los más avanzados que usa hoy: ladrillos y porcelana, pero también álabes de turbina, sustratos de microchips, implantes y blindajes. Su enlace iónico-covalente les da dureza, rigidez y estabilidad química y térmica, y también su gran debilidad, la fragilidad. Este capítulo muestra cómo se diseña con un material frágil.</p>

<section>
<h2>Silicatos y carbono</h2>
<p>La unidad estructural de los silicatos es el tetraedro \(\text{SiO}_4^{4-}\): un silicio rodeado por cuatro oxígenos, con enlace en buena parte covalente (44 % de carácter iónico, capítulo 2). Los tetraedros comparten vértices de muchas maneras: aislados (olivino), en cadenas (piroxenos), en láminas (arcillas como la caolinita, micas) o en redes tridimensionales (cuarzo, cristobalita, tridimita). Cuando la red tridimensional no tiene orden de largo alcance se obtiene el vidrio de sílice.</p>
<p>Los óxidos que se agregan al vidrio se clasifican por su papel. Los <span class="term">formadores de red</span> (SiO₂, B₂O₃) construyen la red; los <span class="term">modificadores</span> (Na₂O, CaO, K₂O) rompen enlaces Si–O–Si y crean oxígenos no puente, bajando la viscosidad y la temperatura de trabajo; los <span class="term">intermedios</span> (Al₂O₃, TiO₂) pueden hacer de ambos. El vidrio de ventana, sílice-sosa-cal, tiene ≈ 70 % SiO₂, 15 % Na₂O y 10 % CaO.</p>
<p>El carbono merece un lugar aparte: diamante (sp³, el material más duro y mejor conductor térmico a temperatura ambiente), grafito (láminas sp² unidas por fuerzas de van der Waals, lubricante y conductor), fullerenos (C₆₀), nanotubos y grafeno (capítulo 27).</p>
</section>

<section>
<h2>Defectos con neutralidad eléctrica</h2>
<p>En un cristal iónico cualquier defecto debe conservar la neutralidad. Además de los pares de Schottky y de Frenkel (capítulo 6), las impurezas de distinta valencia exigen defectos compensadores: al disolver CaO en ZrO₂, cada Ca²⁺ que sustituye a un Zr⁴⁺ crea media vacancia de oxígeno. Esa es la base de la circonia estabilizada con itria, un conductor de iones O²⁻ usado en sensores de oxígeno y celdas de combustible de óxido sólido. Algunos óxidos son no estequiométricos: el «FeO» real es Fe₁₋ₓO, con vacancias de hierro compensadas por iones Fe³⁺.</p>
</section>

<section>
<h2>Comportamiento mecánico</h2>
<p>A temperatura ambiente casi todos los cerámicos se rompen antes de deformarse plásticamente. Su resistencia la controlan los defectos (poros, grietas de mecanizado, inclusiones) a través de la mecánica de la fractura del capítulo 10, con tenacidades de solo 1–10 MPa√m. En tracción son difíciles de ensayar (las mordazas los rompen), por eso se mide la <span class="term">resistencia a la flexión</span> o módulo de rotura en tres o cuatro puntos:</p>
<div class="eq key" data-name="Resistencia a la flexión">\[\sigma_{fs}=\frac{3F_fL}{2bd^2}\ \ (\text{sección rectangular}),\qquad \sigma_{fs}=\frac{F_fL}{\pi R^3}\ \ (\text{sección circular}),\]</div>
<p>con \(F_f\) la carga de fractura, \(L\) la distancia entre apoyos, \(b\) y \(d\) el ancho y el espesor, y \(R\) el radio. La resistencia a la compresión es unas diez veces mayor, porque en compresión las grietas se cierran.</p>
<p>La <span class="term">porosidad</span>, inevitable en los cerámicos sinterizados, reduce el módulo y la resistencia:</p>
<div class="eq">\[E=E_0\left(1-1.9P+0.9P^2\right),\qquad \sigma_{fs}=\sigma_0\,\ee^{-nP},\]</div>
<p>donde \(P\) es la fracción volumétrica de poros y \(n\) una constante experimental (4–7). Un 5 % de poros baja el módulo de la alúmina de 393 a 357 GPa y su resistencia en un 20–30 %.</p>
<div class="sim" data-sim="flexural-test" data-title="Ensayo de flexión en tres puntos y efecto de la porosidad"></div>
<div class="sim-guide"><ul>
<li>Una barra circular de alúmina de 5 mm de radio, con apoyos a 40 mm, que se rompe a 3000 N tiene \(\sigma_{fs}=306\) MPa.</li>
<li>Aumente la porosidad: el módulo cae casi linealmente; la resistencia, exponencialmente.</li>
</ul></div>
</section>

<section>
<h2>Estadística de Weibull</h2>
<p>Como la resistencia depende del defecto más grande, que varía de una probeta a otra, la dispersión de los cerámicos es grande y crece la probabilidad de encontrar un defecto peligroso cuanto mayor es el volumen sometido a tensión. Weibull (1939) modeló esta idea del «eslabón más débil»:</p>
<div class="eq key" data-name="Distribución de Weibull">\[P_f(\sigma)=1-\exp\left[-\frac{V}{V_0}\left(\frac{\sigma}{\sigma_0}\right)^m\right],\]</div>
<p>donde \(P_f\) es la probabilidad de falla a un esfuerzo \(\sigma\), \(\sigma_0\) la resistencia característica (63 % de falla) del volumen de referencia \(V_0\), y \(m\) el <span class="term">módulo de Weibull</span>: 5–10 en cerámicos tradicionales, 15–25 en técnicos bien controlados, más de 50 en metales. Linealizando, \(\ln\ln[1/(1-P_f)]=m\ln\sigma-m\ln\sigma_0\): los datos ordenados, con \(P_{f,i}=(i-0.3)/(N+0.4)\), caen sobre una recta de pendiente \(m\).</p>
<p>Dos consecuencias para el diseño: el esfuerzo admisible para una probabilidad de falla de \(10^{-6}\) es una fracción pequeña de \(\sigma_0\) (con \(m=10\), el 25 %), y una pieza diez veces más grande es más débil, \(\sigma_2/\sigma_1=(V_1/V_2)^{1/m}\) (con \(m=10\), un 21 % menos).</p>
<div class="sim" data-sim="weibull" data-title="Ensayo de un lote de probetas y gráfica de Weibull"></div>
<div class="sim-guide"><ul>
<li>Ensaye 20 probetas con \(m=10\): el ajuste recupera \(m\) con un error de ±20 %; con 5 probetas, el error es mucho mayor.</li>
<li>Multiplique el volumen por 10: la curva se corre a la izquierda.</li>
<li>Lea el esfuerzo de diseño para \(P_f=10^{-4}\) y compárelo con la media del lote.</li>
</ul></div>
</section>

<section>
<h2>Vidrios: viscosidad y procesamiento</h2>
<p>Un vidrio no tiene una temperatura de fusión: se ablanda gradualmente. Su viscosidad cambia catorce órdenes de magnitud entre el horno y la temperatura ambiente, y el proceso se organiza alrededor de puntos de viscosidad fija:</p>
<div class="tablewrap"><table>
<tr><th>Punto</th><th class="c">Viscosidad (Pa·s)</th><th>Significado</th></tr>
<tr><td>De fusión</td><td class="c">10</td><td>el vidrio es un líquido que se puede afinar</td></tr>
<tr><td>De trabajo</td><td class="c">10³</td><td>se conforma fácilmente (soplado, prensado)</td></tr>
<tr><td>De ablandamiento</td><td class="c">4 × 10⁶</td><td>máxima temperatura de manipulación sin deformarse por su peso</td></tr>
<tr><td>De recocido</td><td class="c">10¹²</td><td>los esfuerzos internos se relajan en minutos</td></tr>
<tr><td>De deformación (strain)</td><td class="c">3 × 10¹³</td><td>por debajo, el vidrio se rompe antes de deformarse</td></tr>
</table></div>
<p>Entre esos puntos, la viscosidad sigue con buena precisión la ecuación de Vogel–Fulcher–Tammann:</p>
<div class="eq key" data-name="Ecuación de Vogel–Fulcher–Tammann">\[\log_{10}\eta=A+\frac{B}{T-T_0}.\]</div>
<p>Ajustada a los puntos de trabajo (1000 °C), ablandamiento (700 °C) y recocido (510 °C) del vidrio sílice-sosa-cal, predice el punto de deformación en 479 °C, contra los 470 °C que registra Callister (fig. 13.7): otra validación del modelo.</p>
<div class="sim" data-sim="glass-viscosity" data-title="Viscosidad de vidrios con la ecuación VFT"></div>
<div class="sim-guide"><ul>
<li>Compare los tres vidrios: el borosilicato, con menos modificadores, trabaja 250 °C más caliente que el sílice-sosa-cal; el vidrio al plomo, el más fluido, es el de la cristalería tallada. (La sílice pura no se ablanda por debajo de unos 1600 °C.)</li>
<li>Los puntos de deformación predichos por la VFT quedan a menos del 3 % de los medidos en los tres vidrios.</li>
<li>Lea la temperatura de cada punto de viscosidad para el vidrio elegido.</li>
</ul></div>
<h3>Vidrio templado</h3>
<p>Como el vidrio falla por grietas superficiales en tracción, se puede reforzar dejando su superficie en compresión. En el <span class="term">templado térmico</span>, la placa se calienta sobre la temperatura de transición vítrea y se enfrían sus caras con chorros de aire: la superficie se rigidiza primero, el interior se contrae después y tira de ella, y al final la superficie queda comprimida y el centro traccionado, con un perfil aproximadamente parabólico. Una carga de flexión debe vencer primero la compresión superficial. Si el vidrio se rompe, la energía almacenada lo fragmenta en pequeños trozos romos, lo que lo hace un vidrio de seguridad. El templado químico (intercambio de Na⁺ por K⁺, más grande) logra el mismo efecto en vidrios delgados, como los de los teléfonos.</p>
<div class="sim" data-sim="tempered-glass" data-title="Esfuerzos residuales del vidrio templado bajo flexión"></div>
<div class="sim-guide"><ul>
<li>Con 100 MPa de compresión superficial, la carga de flexión que rompe el vidrio crece de 50 a 150 MPa.</li>
<li>Observe la tracción en el centro: es la mitad de la compresión superficial. Una grieta que la alcance libera toda la energía.</li>
</ul></div>
</section>

<section>
<h2>Procesamiento y aplicaciones</h2>
<p>La mayoría de los cerámicos cristalinos se fabrican a partir de polvos: se conforman (prensado, colado en barbotina, extrusión, inyección) y se <span class="term">sinterizan</span> a 0.6–0.8 \(T_f\). La fuerza impulsora es la reducción de la energía superficial: por difusión, los cuellos entre partículas crecen, los poros se redondean y se cierran, y la pieza se contrae y se densifica. Los aditivos que forman una fase líquida aceleran el proceso. Los productos de arcilla (ladrillos, porcelana) se secan y se cuecen; el cemento Portland endurece por hidratación química, no por secado.</p>
<div class="tablewrap"><table>
<tr><th>Cerámico avanzado</th><th>Propiedad clave</th><th>Aplicación</th></tr>
<tr><td>Circonia parcialmente estabilizada</td><td>Tenacidad por transformación (tetragonal → monoclínica en la punta de la grieta)</td><td>Cuchillas, implantes dentales, recubrimientos de barrera térmica</td></tr>
<tr><td>Nitruro de silicio</td><td>Baja densidad, dureza, resistencia al choque térmico</td><td>Rodamientos híbridos, herramientas de corte</td></tr>
<tr><td>Carburo de silicio</td><td>Dureza, conductividad térmica, semiconductor de banda ancha</td><td>Blindajes, abrasivos, electrónica de potencia</td></tr>
<tr><td>Alúmina</td><td>Aislante, dura, biocompatible</td><td>Sustratos, bujías, prótesis de cadera</td></tr>
<tr><td>Titanato de bario y PZT</td><td>Ferro y piezoelectricidad (capítulo 21)</td><td>Condensadores, sensores, ecografía</td></tr>
</table></div>
</section>

<section>
<h2>Problemas propuestos</h2>
<ol class="problems">
<li><span class="lvl">Básico</span>Una barra rectangular de 10 mm de ancho y 4 mm de espesor, con apoyos a 30 mm, se rompe a 400 N en tres puntos. Calcule \(\sigma_{fs}\).
<details><summary>Respuesta</summary><p>\(3(400)(0.030)/[2(0.010)(0.004)^2]=112.5\) MPa.</p></details></li>
<li><span class="lvl">Básico</span>Calcule el módulo de una alúmina con 5 % de porosidad (\(E_0=393\) GPa).
<details><summary>Respuesta</summary><p>\(393(1-0.095+0.00225)=357\) GPa.</p></details></li>
<li><span class="lvl">Intermedio</span>Con \(m=10\) y \(\sigma_0=300\) MPa, ¿qué probabilidad de falla tiene una pieza a 250 MPa? ¿Qué esfuerzo da \(P_f=10^{-6}\)?
<details><summary>Respuesta</summary><p>\(1-\exp[-(250/300)^{10}]=0.149\). \(\sigma=300(10^{-6})^{1/10}=75\) MPa.</p></details></li>
<li><span class="lvl">Intermedio</span>Si un cerámico con \(m=5\) tiene \(\sigma_0=400\) MPa en probetas de 1 cm³, ¿cuál es la resistencia característica de una pieza de 100 cm³?
<details><summary>Respuesta</summary><p>\(400(1/100)^{1/5}=159\) MPa.</p></details></li>
<li><span class="lvl">Avanzado</span>Demuestre que en el perfil parabólico de esfuerzos residuales \(\sigma(u)=-\sigma_s(3u^2-1)/2\), con \(u\) la coordenada reducida del espesor, la fuerza neta es nula y la tracción central vale \(\sigma_s/2\).
<details><summary>Respuesta</summary><p>\(\int_{-1}^1(3u^2-1)\,\dd u=2-2=0\). En \(u=0\): \(\sigma=\sigma_s/2\) (tracción); en \(u=\pm1\): \(-\sigma_s\) (compresión).</p></details></li>
</ol>
<div class="box note"><h4>Para profundizar</h4><p>Callister y Rethwisch (2018), caps. 12–13. W. D. Kingery, H. K. Bowen y D. R. Uhlmann, <em>Introduction to Ceramics</em>, 2.ª ed., Wiley, 1976. M. W. Barsoum, <em>Fundamentals of Ceramics</em>, 2.ª ed., CRC Press, 2019. W. Weibull, «A statistical distribution function of wide applicability», <em>J. Appl. Mech.</em> 18, 293 (1951). ASTM C1161 (flexión) y C1239 (Weibull).</p></div>
</section>
</template>

File: material/1_cursos/materiales/src/chapters/21-dielectricas.html
<template class="chapter-src" data-id="dielectricas" data-num="21" data-title="Dieléctricos, ferroeléctricos y piezoeléctricos" data-part="Parte VI · Propiedades funcionales" data-short="Capacitancia y constante dieléctrica, vectores de campo y polarización, mecanismos de polarización y su dependencia con la frecuencia, relación de Clausius–Mossotti, rigidez dieléctrica, ferroelectricidad con la teoría de Landau, piezoelectricidad y sus aplicaciones">
<p class="lead">Un aislante no es un material pasivo: en un campo eléctrico sus cargas se desplazan ligeramente y el material se polariza. De esa respuesta dependen los condensadores, el aislamiento de cables y transformadores, las memorias ferroeléctricas, los sensores de presión y los transductores de ultrasonido. Este capítulo relaciona la polarización macroscópica con los dipolos atómicos.</p>

<section>
<h2>Capacitancia y polarización</h2>
<p>Un condensador de placas paralelas de área \(A\) y separación \(l\) tiene capacitancia \(C_0=\varepsilon_0A/l\) en el vacío. Si se llena con un dieléctrico, la capacitancia crece en un factor \(\varepsilon_r\), la <span class="term">constante dieléctrica</span> (permitividad relativa):</p>
<div class="eq key" data-name="Capacitancia con dieléctrico">\[C=\varepsilon_r\varepsilon_0\frac Al,\qquad \vb D=\varepsilon_0\vb{\mathcal E}+\vb P=\varepsilon_r\varepsilon_0\vb{\mathcal E},\qquad \vb P=\varepsilon_0(\varepsilon_r-1)\vb{\mathcal E}.\]</div>
<p>\(\vb P\), la polarización, es el momento dipolar por unidad de volumen. Microscópicamente, el campo induce o alinea dipolos que generan cargas ligadas en las superficies del dieléctrico; esas cargas atraen más carga libre a las placas para el mismo voltaje.</p>
<div class="sim" data-sim="capacitor" data-title="Condensador de placas con dieléctrico"></div>
<div class="sim-guide"><ul>
<li>Con \(A=6.45\) cm², \(l=2\) mm y 10 V: en vacío la carga es \(2.9\times10^{-11}\) C; con un dieléctrico de \(\varepsilon_r=6\), seis veces más.</li>
<li>Suba el voltaje hasta la rigidez dieléctrica del material: allí se produce la ruptura.</li>
</ul></div>
</section>

<section>
<h2>Mecanismos de polarización y frecuencia</h2>
<ul>
<li><b>Electrónica</b>: la nube electrónica se desplaza respecto al núcleo. Ocurre en todos los materiales y responde hasta frecuencias ópticas (\(\sim10^{15}\) Hz). Es la única presente en los gases nobles y en el diamante, y determina el índice de refracción: \(n^2=\varepsilon_{r,\infty}\) (capítulo 24).</li>
<li><b>Iónica</b>: los cationes y aniones se desplazan en sentidos opuestos. Responde hasta el infrarrojo (\(\sim10^{13}\) Hz).</li>
<li><b>De orientación</b>: moléculas con dipolo permanente (agua, PVC, grupos polares) giran hacia el campo, contra la agitación térmica. Es la más lenta (hasta \(10^{6}\)–\(10^{11}\) Hz) y disminuye al subir la temperatura.</li>
<li><b>De carga espacial</b>: acumulación de portadores en interfaces; solo a muy baja frecuencia.</li>
</ul>
<p>Cada mecanismo deja de seguir al campo por encima de su frecuencia característica, y la constante dieléctrica cae en escalones. Cerca de cada caída, la componente imaginaria \(\varepsilon_r''\) presenta un máximo: el material absorbe energía y se calienta (así funciona el horno de microondas con el agua). Para la orientación, el modelo de relajación de Debye da</p>
<div class="eq">\[\varepsilon_r(\omega)=\varepsilon_\infty+\frac{\varepsilon_s-\varepsilon_\infty}{1+\ii\omega\tau}\quad\Rightarrow\quad \varepsilon_r'=\varepsilon_\infty+\frac{\varepsilon_s-\varepsilon_\infty}{1+\omega^2\tau^2},\quad \varepsilon_r''=\frac{(\varepsilon_s-\varepsilon_\infty)\omega\tau}{1+\omega^2\tau^2},\]</div>
<p>y las polarizaciones iónica y electrónica, que tienen inercia, siguen osciladores de Lorentz con resonancias. La pérdida dieléctrica se caracteriza con \(\tan\delta=\varepsilon_r''/\varepsilon_r'\): los cables de alta frecuencia usan polietileno o PTFE, que no tienen dipolos permanentes.</p>
<div class="sim" data-sim="dielectric-dispersion" data-title="Constante dieléctrica contra frecuencia"></div>
<div class="sim-guide"><ul>
<li>Recorra el espectro: los tres escalones de \(\varepsilon_r'\) coinciden con los picos de \(\varepsilon_r''\).</li>
<li>Aumente el tiempo de relajación de orientación (líquido más viscoso o más frío): la caída se corre a frecuencias menores.</li>
</ul></div>
<p>En un sólido no polar, la relación entre la polarizabilidad atómica \(\alpha\) y la constante dieléctrica la da la ecuación de Clausius–Mossotti, que incluye el campo local creado por los dipolos vecinos:</p>
<div class="eq key" data-name="Relación de Clausius–Mossotti">\[\frac{\varepsilon_r-1}{\varepsilon_r+2}=\frac{N\alpha}{3\varepsilon_0}.\]</div>
<p>Cuando \(N\alpha/3\varepsilon_0\to1\), \(\varepsilon_r\) diverge: es la «catástrofe de polarización» que anuncia la ferroelectricidad.</p>
<div class="tablewrap"><table>
<tr><th>Material</th><th class="c">\(\varepsilon_r\) (60 Hz)</th><th class="c">\(\varepsilon_r\) (1 MHz)</th><th class="c">Rigidez (kV/mm)</th></tr>
<tr><td>Cerámicos de titanato</td><td class="c">—</td><td class="c">15–10 000</td><td class="c">2–12</td></tr>
<tr><td>Mica</td><td class="c">—</td><td class="c">5.4–8.7</td><td class="c">40–80</td></tr>
<tr><td>Vidrio sílice-sosa-cal</td><td class="c">6.9</td><td class="c">6.9</td><td class="c">10</td></tr>
<tr><td>Porcelana</td><td class="c">6.0</td><td class="c">6.0</td><td class="c">1.6–16</td></tr>
<tr><td>Sílice fundida</td><td class="c">4.0</td><td class="c">3.8</td><td class="c">10</td></tr>
<tr><td>Nailon 6,6</td><td class="c">4.0</td><td class="c">3.6</td><td class="c">16</td></tr>
<tr><td>Poliestireno</td><td class="c">2.6</td><td class="c">2.6</td><td class="c">20</td></tr>
<tr><td>Polietileno</td><td class="c">2.3</td><td class="c">2.3</td><td class="c">18–20</td></tr>
<tr><td>PTFE</td><td class="c">2.1</td><td class="c">2.1</td><td class="c">16–20</td></tr>
</table></div>
<p class="ctrl-note">Callister y Rethwisch (2018), tabla 18.5.</p>
</section>

<section>
<h2>Ferroelectricidad</h2>
<p>Algunos cristales tienen polarización espontánea, sin campo aplicado, que puede invertirse con un campo suficiente: son <span class="term">ferroeléctricos</span> (el nombre es por analogía con el ferromagnetismo; no tienen hierro). El ejemplo clásico es el titanato de bario, BaTiO₃, con estructura de perovskita. Por encima de su temperatura de Curie, 120 °C, es cúbico y el Ti⁴⁺ está en el centro del octaedro de oxígenos. Por debajo, la celda se vuelve tetragonal y el Ti⁴⁺ se desplaza unos 0.006 nm del centro: cada celda es un dipolo, y las celdas vecinas se alinean en dominios.</p>
<p>La teoría de Landau describe la transición expandiendo la energía libre en potencias de la polarización:</p>
<div class="eq key" data-name="Energía libre de Landau">\[G(P)=\tfrac12a_0(T-T_c)P^2+\tfrac14bP^4-\mathcal EP.\]</div>
<p>Sobre \(T_c\) el mínimo está en \(P=0\) y la susceptibilidad sigue la ley de Curie–Weiss, \(\varepsilon_r\approx C/(T-T_c)\). Bajo \(T_c\) aparecen dos mínimos simétricos en \(\pm P_s\), con \(P_s=\sqrt{a_0(T_c-T)/b}\): la polarización espontánea. Un campo inclina el doble pozo y, por encima del campo coercitivo, uno de los mínimos desaparece y la polarización se invierte. Así nace el ciclo de histéresis \(P\)–\(\mathcal E\), base de las memorias FeRAM.</p>
<div class="sim" data-sim="ferroelectric" data-title="Teoría de Landau de un ferroeléctrico y ciclo de histéresis"></div>
<div class="sim-guide"><ul>
<li>Por encima de \(T_c\) la energía tiene un solo pozo y no hay histéresis.</li>
<li>Por debajo, barra el campo de un lado a otro: la polarización salta al anularse la barrera. El campo coercitivo de Landau es \(\mathcal E_c=\tfrac{2}{3\sqrt3}\,a_0(T_c-T)P_s\); en los cristales reales es mucho menor porque la inversión ocurre por movimiento de paredes de dominio.</li>
</ul></div>
</section>

<section>
<h2>Piezoelectricidad</h2>
<p>En los cristales sin centro de simetría, una deformación mecánica desplaza las cargas y produce polarización (efecto directo), y un campo eléctrico produce deformación (efecto inverso). En una dirección dada,</p>
<div class="eq key" data-name="Relaciones piezoeléctricas">\[D=d\,\sigma\quad(\text{directo}),\qquad \varepsilon=d\,\mathcal E\quad(\text{inverso}),\]</div>
<p>con el mismo coeficiente \(d\) (C/N = m/V). El cuarzo tiene \(d_{11}=2.3\) pC/N; el titanato de bario, unos 190 pC/N; las cerámicas de PZT (titanato-circonato de plomo), entre 300 y 600 pC/N. Todo ferroeléctrico es piezoeléctrico, pero no al revés (el cuarzo es piezoeléctrico y no ferroeléctrico). Las cerámicas policristalinas deben <span class="term">polarizarse</span> con un campo intenso cerca de \(T_c\) para alinear sus dominios. Aplicaciones: encendedores y sensores de presión (efecto directo), actuadores de precisión, inyectores, transductores de ultrasonido médico, sonares y relojes de cuarzo (ambos efectos en resonancia).</p>
<div class="sim" data-sim="piezo" data-title="Encendedor y actuador piezoeléctricos"></div>
<div class="sim-guide"><ul>
<li>Un disco de PZT de 5 mm de diámetro y 5 mm de espesor bajo 1000 N genera unos 6 kV: suficiente para una chispa.</li>
<li>Efecto inverso: 1000 V sobre el mismo disco lo alargan apenas 0.4 µm. Por eso los actuadores de gran carrera apilan cientos de capas.</li>
</ul></div>
</section>

<section>
<h2>Problemas propuestos</h2>
<ol class="problems">
<li><span class="lvl">Básico</span>Un condensador de placas de 6.45 cm² separadas 2 mm se llena con un material de \(\varepsilon_r=6\). Calcule \(C\) y la carga a 10 V.
<details><summary>Respuesta</summary><p>\(C=6(8.85\times10^{-12})(6.45\times10^{-4})/0.002=1.71\times10^{-11}\) F; \(Q=1.71\times10^{-10}\) C.</p></details></li>
<li><span class="lvl">Básico</span>Calcule la polarización del dieléctrico anterior.
<details><summary>Respuesta</summary><p>\(\mathcal E=5000\) V/m; \(P=\varepsilon_0(5)(5000)=2.2\times10^{-7}\) C/m².</p></details></li>
<li><span class="lvl">Intermedio</span>Con Clausius–Mossotti, ¿qué valor de \(N\alpha/3\varepsilon_0\) da \(\varepsilon_r=10\)? ¿Y \(\varepsilon_r=100\)?
<details><summary>Respuesta</summary><p>\((\varepsilon_r-1)/(\varepsilon_r+2)\): 0.75 y 0.97. Pequeños aumentos de polarizabilidad cerca de 1 producen constantes enormes.</p></details></li>
<li><span class="lvl">Intermedio</span>¿Qué carga y qué voltaje produce un cristal de cuarzo (\(d=2.3\) pC/N, \(\varepsilon_r=4.5\)) de 5 mm de diámetro y 5 mm de espesor bajo 1000 N?
<details><summary>Respuesta</summary><p>\(Q=2.3\) nC; \(C=1.56\times10^{-13}\) F; \(V=Q/C=14.7\) kV (en circuito abierto).</p></details></li>
<li><span class="lvl">Avanzado</span>Minimice \(G(P)\) sin campo y obtenga \(P_s(T)\). Calcule \(1/\chi=\partial^2G/\partial P^2\) en ambos lados de \(T_c\) y muestre que la pendiente de \(1/\chi\) contra \(T\) es dos veces mayor por debajo.
<details><summary>Respuesta</summary><p>\(\partial G/\partial P=a_0(T-T_c)P+bP^3=0\Rightarrow P_s^2=a_0(T_c-T)/b\). Sobre \(T_c\): \(G''=a_0(T-T_c)\). Bajo \(T_c\): \(G''=a_0(T-T_c)+3bP_s^2=2a_0(T_c-T)\): pendiente \(-2a_0\), el doble en valor absoluto.</p></details></li>
</ol>
<div class="box note"><h4>Para profundizar</h4><p>Callister y Rethwisch (2018), secs. 18.18–18.25. M. E. Lines y A. M. Glass, <em>Principles and Applications of Ferroelectrics and Related Materials</em>, Oxford, 1977. A. J. Moulson y J. M. Herbert, <em>Electroceramics</em>, 2.ª ed., Wiley, 2003. C. Kittel, <em>Introduction to Solid State Physics</em>, cap. 16.</p></div>
</section>
</template>
